Repository: mpmdean/Shen2022role

==========================================================

Data Repository
==========================================================
Source code and data files for the manuscript Role of oxygen states in low valence nickelates. Execute plot.ipynb to view the data.

.. image:: https://zenodo.org/badge/7178670.svg
   :target: https://zenodo.org/badge/latestdoi/7178670

How to cite
-----------
If this data is used, please cite Role of oxygen states in low valence nickelates Y. Shen, J. Sears, G. Fabbris, J. Li, J. Pelliciari, I. Jarrige, Xi He, I. Bozovic, M. Mitrano, Junjie Zhang, J. F. Mitchell, A. S. Botana, V. Bisogni, M. R. Norman, S. Johnston, M. P. M. Dean

The discovery of superconductivity in square planar low valence nickelates has ignited a vigorous debate regarding their essential electronic properties: Do these materials have appreciable oxygen charge-transfer character akin to the cuprates or are they in a distinct Mott-Hubbard regime where oxygen plays a minimal role? Here, we resolve this question using O K-edge Resonant Inelastic X-ray Scattering (RIXS) measurements of the low valence nickelate La4Ni3O8 and a prototypical cuprate La2−xSrxCuO4 (x = 0.35). As expected, the cuprate lies deep in the charge-transfer regime of the Zaanen-Sawatzky-Allen (ZSA) scheme. The nickelate, however, is not well-described by either limit of the ZSA scheme and is found to be of mixed charge-transfer / Mott-Hubbard character with the Coulomb repulsion U of similar size to the charge transfer energy ∆. Nevertheless, the transition-metal-oxygen hopping is larger in La4Ni3O8 than in La2−xSrxCuO4, leading to a significant superexchange interaction and an appreciable hole occupation of the ligand O orbitals in La4Ni3O8 despite its larger ∆. Our results clarify the essential characteristics of low valence nickelates and put strong constraints on theoretical interpretations of superconductivity in these
materials.

Run locally
-----------

Work with this by installing `docker <https://www.docker.com/>`_ and pip and then running

.. code-block:: bash

       pip install jupyter-repo2docker
       jupyter-repo2docker --editable .

Change `tree` to `lab` in the URL for JupyterLab.

Run remotely
------------

.. image:: https://mybinder.org/badge_logo.svg
 :target: https://mybinder.org/v2/gh/mpmdean/Shen2022role/HEAD?filepath=plot.ipynb

File: data/LSCO_Emap_Ei527.55_LV_TH15.txt
# Energy loss (eV)	Intensity (arb. units)	Error bar
   -6.0149625000           0.0000074215         0.0000203052
   -5.9452125000           0.0000443899         0.0000496599
   -5.8754625000           0.0000037442         0.0000144226
   -5.8057125000           0.0000079470         0.0000210119
   -5.7359625000           0.0000553215         0.0000554384
   -5.6662125000           0.0001033981         0.0000757914
   -5.5964625000           0.0000573503         0.0000564458
   -5.5267125000           0.0000634957         0.0000593931
   -5.4569625000           0.0001094327         0.0000779717
   -5.3872125000           0.0000474990         0.0000513696
   -5.3174625000           0.0000005867         0.0000057092
   -5.2477125000           0.0001202594         0.0000817378
   -5.1779625000           0.0000458206         0.0000504538
   -5.1082125000           0.0000004530         0.0000050168
   -5.0384625000           0.0001106581         0.0000784071
   -4.9687125000           0.0000001533         0.0000029183
   -4.8989625000           0.0000171655         0.0000308811
   -4.8292125000           0.0001543311         0.0000925956
   -4.7594625000           0.0000586288         0.0000570715
   -4.6897125000           0.0001030546         0.0000756654
   -4.6199625000           0.0000000000         0.0000000000
   -4.5502125000           0.0000000000         0.0000000000
   -4.4804625000           0.0000079908         0.0000210698
   -4.4107125000           0.0001028862         0.0000756036
   -4.3409625000           0.0000091943         0.0000226008
   -4.2712125000           0.0001021508         0.0000753329
   -4.2014625000           0.0000002847         0.0000039769
   -4.1317125000           0.0000159437         0.0000297617
   -4.0619625000           0.0001634124         0.0000952810
   -3.9922125000           0.0000977496         0.0000736922
   -3.9224625000           0.0000053706         0.0000172734
   -3.8527125000           0.0001064125         0.0000768883
   -3.7829625000           0.0000097350         0.0000232558
   -3.7132125000           0.0000713839         0.0000629744
   -3.6434625000           0.0001568222         0.0000933399
   -3.5737125000           0.0001500176         0.0000912924
   -3.5039625000           0.0000178814         0.0000315184
   -3.4342125000           0.0002694388         0.0001223471
   -3.3644625000           0.0001022142         0.0000753563
   -3.2947125000           0.0000209212         0.0000340923
   -3.2249625000           0.0001447126         0.0000896638
   -3.1552125000           0.0000066225         0.0000191812
   -3.0854625000           0.0001146351         0.0000798036
   -3.0157125000           0.0000554023         0.0000554789
   -2.9459625000           0.0000614382         0.0000584229
   -2.8762125000           0.0001520415         0.0000919062
   -2.8064625000           0.0000619349         0.0000586586
   -2.7367125000           0.0001210491         0.0000820058
   -2.6669625000           0.0001204724         0.0000818102
   -2.5972125000           0.0002069126         0.0001072154
   -2.5274625000           0.0001059607         0.0000767249
   -2.4577125000           0.0001058281         0.0000766768
   -2.3879625000           0.0000232474         0.0000359378
   -2.3182125000           0.0002142233         0.0001090931
   -2.2484625000           0.0000953220         0.0000727713
   -2.1787125000           0.0000687856         0.0000618177
   -2.1089625000           0.0001183560         0.0000810884
   -2.0392125000           0.0001684696         0.0000967441
   -1.9694625000           0.0001518366         0.0000918443
   -1.8997125000           0.0000549388         0.0000552463
   -1.8299625000           0.0001603762         0.0000943917
   -1.7602125000           0.0001449408         0.0000897344
   -1.6904625000           0.0003115244         0.0001315557
   -1.6207125000           0.0002114556         0.0001083860
   -1.5509625000           0.0001239689         0.0000829889
   -1.4812125000           0.0002291409         0.0001128275
   -1.4114625000           0.0001620027         0.0000948691
   -1.3417125000           0.0002263282         0.0001121329
   -1.2719625000           0.0002188621         0.0001102679
   -1.2022125000           0.0002573740         0.0001195766
   -1.1324625000           0.0000693171         0.0000620560
   -1.0627125000           0.0001234027         0.0000827992
   -0.9929625000           0.0002596416         0.0001201022
   -0.9232125000           0.0004264051         0.0001539129
   -0.8534625000           0.0003698548         0.0001433439
   -0.7837125000           0.0002771655         0.0001240890
   -0.7139625000           0.0004153988         0.0001519135
   -0.6442125000           0.0004686599         0.0001613588
   -0.5744625000           0.0004984151         0.0001664023
   -0.5047125000           0.0006560914         0.0001909176
   -0.4349625000           0.0007210301         0.0002001430
   -0.3652125000           0.0006360785         0.0001879832
   -0.2954625000           0.0004878927         0.0001646364
   -0.2257125000           0.0006494528         0.0001899492
   -0.1559625000           0.0007174120         0.0001996402
   -0.0862125000           0.0025139524         0.0003737165
   -0.0164625000           0.0261575818         0.0012054870
    0.0532875000           0.0077099991         0.0006544718
    0.1230375000           0.0015502148         0.0002934673
    0.1927875000           0.0012717494         0.0002658058
    0.2625375000           0.0012645192         0.0002650492
    0.3322875000           0.0013393678         0.0002727807
    0.4020375000           0.0009324424         0.0002276013
    0.4717875000           0.0011287076         0.0002504116
    0.5415375000           0.0010006743         0.0002357817
    0.6112875000           0.0012674064         0.0002653516
    0.6810375000           0.0017018068         0.0003074814
    0.7507875000           0.0017525445         0.0003120314
    0.8205375000           0.0013558165         0.0002744506
    0.8902875000           0.0016423713         0.0003020643
    0.9600375000           0.0020914804         0.0003408715
    1.0297875000           0.0019600269         0.0003299854
    1.0995375000           0.0022100300         0.0003503990
    1.1692875000           0.0019702236         0.0003308427
    1.2390375000           0.0028967133         0.0004011590
    1.3087875000           0.0027727926         0.0003924844
    1.3785375000           0.0032320973         0.0004237463
    1.4482875000           0.0039367465         0.0004676624
    1.5180375000           0.0043583083         0.0004920653
    1.5877875000           0.0054166345         0.0005485655
    1.6575375000           0.0051653017         0.0005356876
    1.7272875000           0.0050572389         0.0005300544
    1.7970375000           0.0047266358         0.0005124362
    1.8667875000           0.0056738198         0.0005614376
    1.9365375000           0.0060726701         0.0005808361
    2.0062875000           0.0065484349         0.0006031600
    2.0760375000           0.0070843624         0.0006273561
    2.1457875000           0.0051717608         0.0005360224
    2.2155375000           0.0056798888         0.0005617378
    2.2852875000           0.0057888209         0.0005670989
    2.3550375000           0.0049352622         0.0005236232
    2.4247875000           0.0048920658         0.0005213266
    2.4945375000           0.0045791029         0.0005043755
    2.5642875000           0.0053363443         0.0005444847
    2.6340375000           0.0043215256         0.0004899844
    2.7037875000           0.0038167421         0.0004604793
    2.7735375000           0.0040169872         0.0004724044
    2.8432875000           0.0038665666         0.0004634752
    2.9130375000           0.0040853937         0.0004764098
    2.9827875000           0.0028877337         0.0004005367
    3.0525375000           0.0036078297         0.0004476997
    3.1222875000           0.0024540466         0.0003692369
    3.1920375000           0.0026954641         0.0003869729
    3.2617875000           0.0023798015         0.0003636086
    3.3315375000           0.0025950439         0.0003796961
    3.4012875000           0.0018803022         0.0003232046
    3.4710375000           0.0021898634         0.0003487966
    3.5407875000           0.0027584061         0.0003914649
    3.6105375000           0.0021083947         0.0003422470
    3.6802875000           0.0028417220         0.0003973329
    3.7500375000           0.0023306761         0.0003598361
    3.8197875000           0.0032453269         0.0004246127
    3.8895375000           0.0022636454         0.0003546239
    3.9592875000           0.0024042007         0.0003654678
    4.0290375000           0.0020582129         0.0003381496
    4.0987875000           0.0017657050         0.0003132008
    4.1685375000           0.0020071205         0.0003339262
    4.2382875000           0.0018370328         0.0003194642
    4.3080375000           0.0018733930         0.0003226103
    4.3777875000           0.0017874935         0.0003151273
    4.4475375000           0.0020598795         0.0003382865
    4.5172875000           0.0020299240         0.0003358177
    4.5870375000           0.0023560069         0.0003617862
    4.6567875000           0.0021786031         0.0003478987
    4.7265375000           0.0024313334         0.0003675243
    4.7962875000           0.0023961935         0.0003648587
    4.8660375000           0.0017911325         0.0003154479
    4.9357875000           0.0017175384         0.0003088993
    5.0055375000           0.0018573396         0.0003212251
    5.0752875000           0.0015259867         0.0002911650
    5.1450375000           0.0011336528         0.0002509596
    5.2147875000           0.0018134587         0.0003174078
    5.2845375000           0.0020627455         0.0003385217
    5.3542875000           0.0016468080         0.0003024720
    5.4240375000           0.0020470750         0.0003372334
    5.4937875000           0.0021461916         0.0003453011
    5.5635375000           0.0014447520         0.0002833090
    5.6332875000           0.0018111280         0.0003172038
    5.7030375000           0.0017813723         0.0003145872
    5.7727875000           0.0014802582         0.0002867692
    5.8425375000           0.0014276509         0.0002816273
    5.9122875000           0.0018318129         0.0003190100
    5.9820375000           0.0015936572         0.0002975508
    6.0517875000           0.0018808063         0.0003232480
    6.1215375000           0.0017003542         0.0003073502
    6.1912875000           0.0019293620         0.0003273939
    6.2610375000           0.0016160584         0.0002996348
    6.3307875000           0.0016625646         0.0003039156
    6.4005375000           0.0015939827         0.0002975812
    6.4702875000           0.0022023105         0.0003497865
    6.5400375000           0.0018244489         0.0003183681
    6.6097875000           0.0019076265         0.0003255445
    6.6795375000           0.0020828700         0.0003401691
    6.7492875000           0.0017762450         0.0003141342
    6.8190375000           0.0014753241         0.0002862908
    6.8887875000           0.0013902628         0.0002779151
    6.9585375000           0.0020021110         0.0003335092
    7.0282875000           0.0013364203         0.0002724804
    7.0980375000           0.0016526549         0.0003030085
    7.1677875000           0.0014371106         0.0002825588
    7.2375375000           0.0022007672         0.0003496639
    7.3072875000           0.0016831790         0.0003057940
    7.3770375000           0.0019464671         0.0003288420
    7.4467875000           0.0018661212         0.0003219835
    7.5165375000           0.0017871095         0.0003150934
    7.5862875000           0.0015938658         0.0002975703
    7.6560375000           0.0015249374         0.0002910648
    7.7257875000           0.0013967809         0.0002785659
    7.7955375000           0.0017187732         0.0003090104
    7.8652875000           0.0012641245         0.0002650078
    7.9350375000           0.0015662079         0.0002949772
    8.0047875000           0.0011029002         0.0002475323
    8.0745375000           0.0009982676         0.0002354980
    8.1442875000           0.0013242517         0.0002712371
    8.2140375000           0.0012532681         0.0002638674
    8.2837875000           0.0016254514         0.0003005043
    8.3535375000           0.0009614902         0.0002311193
    8.4232875000           0.0010652376         0.0002432691
    8.4930375000           0.0011242406         0.0002499156
    8.5627875000           0.0014099625         0.0002798772
    8.6325375000           0.0011679472         0.0002547272
    8.7022875000           0.0008612243         0.0002187368
    8.7720375000           0.0009626474         0.0002312583
    8.8417875000           0.0011461521         0.0002523393
    8.9115375000           0.0010652251         0.0002432677
    8.9812875000           0.0010146550         0.0002374231
    9.0510375000           0.0006944363         0.0001964174
    9.1207875000           0.0010517870         0.0002417284
    9.1905375000           0.0005218414         0.0001702680
    9.2602875000           0.0010196197         0.0002380032
    9.3300375000           0.0007663285         0.0002063342
    9.3997875000           0.0006039333         0.0001831716
    9.4695375000           0.0007908148         0.0002096048
    9.5392875000           0.0008578940         0.0002183135
    9.6090375000           0.0011547623         0.0002532853
    9.6787875000           0.0007099247         0.0001985957
    9.7485375000           0.0008460497         0.0002168012
    9.8182875000           0.0006071669         0.0001836614
    9.8880375000           0.0009797812         0.0002333073
    9.9577875000           0.0005859766         0.0001804280
   10.0275375000           0.0009452802         0.0002291627
   10.0972875000           0.0006225706         0.0001859765
   10.1670375000           0.0006379114         0.0001882539
   10.2367875000           0.0005738441         0.0001785504
   10.3065375000           0.0004059943         0.0001501840
   10.3762875000           0.0007010256         0.0001973471
   10.4460375000           0.0006979130         0.0001969085
   10.5157875000           0.0004010759         0.0001492715
   10.5855375000           0.0003420919         0.0001378590
   10.6552875000           0.0004444444         0.0001571348

File: data/LSCO_Emap_Ei527.75_LV_TH15.txt
# Energy loss (eV)	Intensity (arb. units)	Error bar
   -5.8166375000           0.0000000000         0.0000000000
   -5.7468875000           0.0000077061         0.0000206910
   -5.6771375000           0.0000996781         0.0000744155
   -5.6073875000           0.0000037269         0.0000143892
   -5.5376375000           0.0000080565         0.0000211562
   -5.4678875000           0.0000627580         0.0000590471
   -5.3981375000           0.0000908168         0.0000710308
   -5.3283875000           0.0001388488         0.0000878284
   -5.2586375000           0.0001433705         0.0000892470
   -5.1888875000           0.0000570555         0.0000563005
   -5.1191375000           0.0001725607         0.0000979117
   -5.0493875000           0.0001005842         0.0000747530
   -4.9796375000           0.0000660319         0.0000605676
   -4.9098875000           0.0000437708         0.0000493124
   -4.8401375000           0.0001140323         0.0000795935
   -4.7703875000           0.0000640651         0.0000596588
   -4.7006375000           0.0000569758         0.0000562612
   -4.6308875000           0.0001553167         0.0000928908
   -4.5611375000           0.0000196474         0.0000330382
   -4.4913875000           0.0000949981         0.0000726476
   -4.4216375000           0.0000623050         0.0000588336
   -4.3518875000           0.0000437708         0.0000493124
   -4.2821375000           0.0000124787         0.0000263298
   -4.2123875000           0.0001522860         0.0000919801
   -4.1426375000           0.0000069373         0.0000196317
   -4.0728875000           0.0000551025         0.0000553286
   -4.0031375000           0.0000004530         0.0000050168
   -3.9333875000           0.0000072025         0.0000200034
   -3.8636375000           0.0000433178         0.0000490565
   -3.7938875000           0.0000050353         0.0000167254
   -3.7241375000           0.0001168934         0.0000805858
   -3.6543875000           0.0001661467         0.0000960748
   -3.5846375000           0.0001588245         0.0000939339
   -3.5148875000           0.0000733945         0.0000638551
   -3.4451375000           0.0001524174         0.0000920197
   -3.3753875000           0.0001185522         0.0000811556
   -3.3056375000           0.0001145451         0.0000797723
   -3.2358875000           0.0001664258         0.0000961555
   -3.1661375000           0.0001499875         0.0000912833
   -3.0963875000           0.0000059414         0.0000181680
   -3.0266375000           0.0001675267         0.0000964730
   -2.9568875000           0.0000487541         0.0000520439
   -2.8871375000           0.0000131438         0.0000270224
   -2.8173875000           0.0001723587         0.0000978544
   -2.7476375000           0.0001588568         0.0000939435
   -2.6778875000           0.0000576213         0.0000565790
   -2.6081375000           0.0001111111         0.0000785674
   -2.5383875000           0.0001013935         0.0000750531
   -2.4686375000           0.0000572167         0.0000563800
   -2.3988875000           0.0000080565         0.0000211562
   -2.3291375000           0.0001103561         0.0000783000
   -2.2593875000           0.0001038096         0.0000759421
   -2.1896375000           0.0000917463         0.0000713934
   -2.1198875000           0.0002993774         0.0001289654
   -2.0501375000           0.0002374655         0.0001148587
   -1.9803875000           0.0001696359         0.0000970784
   -1.9106375000           0.0001997608         0.0001053462
   -1.8408875000           0.0000650130         0.0000600985
   -1.7711375000           0.0000444971         0.0000497198
   -1.7013875000           0.0000191150         0.0000325875
   -1.6316375000           0.0001574551         0.0000935281
   -1.5618875000           0.0000975926         0.0000736330
   -1.4921375000           0.0000788988         0.0000662062
   -1.4223875000           0.0001899247         0.0001027199
   -1.3526375000           0.0004391911         0.0001562034
   -1.2828875000           0.0002481535         0.0001174151
   -1.2131375000           0.0001053485         0.0000765029
   -1.1433875000           0.0001843418         0.0001011989
   -1.0736375000           0.0004428063         0.0001568450
   -1.0038875000           0.0002046336         0.0001066233
   -0.9341375000           0.0001640511         0.0000954670
   -0.8643875000           0.0000682934         0.0000615961
   -0.7946375000           0.0001196818         0.0000815413
   -0.7248875000           0.0002249232         0.0001117843
   -0.6551375000           0.0001741894         0.0000983727
   -0.5853875000           0.0003662409         0.0001426419
   -0.5156375000           0.0003361068         0.0001366477
   -0.4458875000           0.0004119876         0.0001512885
   -0.3761375000           0.0006537258         0.0001905731
   -0.3063875000           0.0006073038         0.0001836821
   -0.2366375000           0.0004422401         0.0001567447
   -0.1668875000           0.0006078582         0.0001837659
   -0.0971375000           0.0024543303         0.0003692583
   -0.0273875000           0.0220839765         0.0011076496
    0.0423625000           0.0144998793         0.0008975237
    0.1121125000           0.0028824212         0.0004001681
    0.1818625000           0.0016903338         0.0003064432
    0.2516125000           0.0012632563         0.0002649168
    0.3213625000           0.0014157955         0.0002804555
    0.3911125000           0.0013658541         0.0002754647
    0.4608625000           0.0018131058         0.0003173769
    0.5306125000           0.0020776145         0.0003397396
    0.6003625000           0.0010885337         0.0002459148
    0.6701125000           0.0017930920         0.0003156204
    0.7398625000           0.0017420204         0.0003110931
    0.8096125000           0.0020709417         0.0003391936
    0.8793625000           0.0020694101         0.0003390682
    0.9491125000           0.0025123171         0.0003735949
    1.0188625000           0.0031373568         0.0004174896
    1.0886125000           0.0033220300         0.0004296012
    1.1583625000           0.0032348300         0.0004239254
    1.2281125000           0.0037348879         0.0004555148
    1.2978625000           0.0036981722         0.0004532704
    1.3676125000           0.0050416752         0.0005292382
    1.4373625000           0.0045752783         0.0005041648
    1.5071125000           0.0060908799         0.0005817063
    1.5768625000           0.0064438663         0.0005983248
    1.6466125000           0.0071312952         0.0006294307
    1.7163625000           0.0091598676         0.0007133593
    1.7861125000           0.0080484840         0.0006686838
    1.8558625000           0.0087436396         0.0006969632
    1.9256125000           0.0089440564         0.0007049057
    1.9953625000           0.0085455623         0.0006890236
    2.0651125000           0.0102027711         0.0007528749
    2.1348625000           0.0086103931         0.0006916323
    2.2046125000           0.0089718536         0.0007060002
    2.2743625000           0.0090113828         0.0007075538
    2.3441125000           0.0090083133         0.0007074333
    2.4138625000           0.0072890915         0.0006363564
    2.4836125000           0.0074522547         0.0006434393
    2.5533625000           0.0071367078         0.0006296696
    2.6231125000           0.0061119253         0.0005827104
    2.6928625000           0.0059407126         0.0005744907
    2.7626125000           0.0057048031         0.0005629685
    2.8323625000           0.0063453067         0.0005937315
    2.9021125000           0.0052391329         0.0005395025
    2.9718625000           0.0052097967         0.0005379899
    3.0416125000           0.0045179762         0.0005009977
    3.1113625000           0.0049969045         0.0005268831
    3.1811125000           0.0042281087         0.0004846596
    3.2508625000           0.0050086069         0.0005274997
    3.3206125000           0.0044426612         0.0004968043
    3.3903625000           0.0036896904         0.0004527503
    3.4601125000           0.0032869475         0.0004273268
    3.5298625000           0.0040168562         0.0004723967
    3.5996125000           0.0038012543         0.0004595441
    3.6693625000           0.0038879064         0.0004647524
    3.7391125000           0.0030313161         0.0004103736
    3.8088625000           0.0030972257         0.0004148109
    3.8786125000           0.0027984760         0.0003942980
    3.9483625000           0.0027454074         0.0003905415
    4.0181125000           0.0027651183         0.0003919409
    4.0878625000           0.0030821326         0.0004137990
    4.1576125000           0.0036401338         0.0004496995
    4.2273625000           0.0032601907         0.0004255840
    4.2971125000           0.0033168146         0.0004292639
    4.3668625000           0.0028366912         0.0003969811
    4.4366125000           0.0032974494         0.0004280089
    4.5063625000           0.0032770793         0.0004266848
    4.5761125000           0.0034113203         0.0004353364
    4.6458625000           0.0034422027         0.0004373025
    4.7156125000           0.0027058117         0.0003877149
    4.7853625000           0.0026155419         0.0003811927
    4.8551125000           0.0030376670         0.0004108032
    4.9248625000           0.0033017206         0.0004282860
    4.9946125000           0.0032544884         0.0004252116
    5.0643625000           0.0019350156         0.0003278732
    5.1341125000           0.0028310182         0.0003965839
    5.2038625000           0.0026679647         0.0003849938
    5.2736125000           0.0026558033         0.0003841154
    5.3433625000           0.0022921104         0.0003568466
    5.4131125000           0.0025767321         0.0003783540
    5.4828625000           0.0020470852         0.0003372343
    5.5526125000           0.0025251567         0.0003745484
    5.6223625000           0.0022365982         0.0003524989
    5.6921125000           0.0022078128         0.0003502232
    5.7618625000           0.0023140531         0.0003585506
    5.8316125000           0.0028492339         0.0003978577
    5.9013625000           0.0023136497         0.0003585193
    5.9711125000           0.0025698820         0.0003778508
    6.0408625000           0.0025514339         0.0003764921
    6.1106125000           0.0024158632         0.0003663531
    6.1803625000           0.0027283555         0.0003893267
    6.2501125000           0.0021342548         0.0003443395
    6.3198625000           0.0018535815         0.0003208999
    6.3896125000           0.0021994387         0.0003495583
    6.4593625000           0.0019047729         0.0003253010
    6.5291125000           0.0020892107         0.0003406865
    6.5988625000           0.0020409526         0.0003367288
    6.6686125000           0.0023822618         0.0003637965
    6.7383625000           0.0021980797         0.0003494503
    6.8081125000           0.0022990400         0.0003573856
    6.8778625000           0.0021446829         0.0003451797
    6.9476125000           0.0025340274         0.0003752057
    7.0173625000           0.0024611364         0.0003697699
    7.0871125000           0.0021062294         0.0003420713
    7.1568625000           0.0026856293         0.0003862663
    7.2266125000           0.0021542370         0.0003459477
    7.2963625000           0.0026295935         0.0003822153
    7.3661125000           0.0018444197         0.0003201059
    7.4358625000           0.0019417203         0.0003284408
    7.5056125000           0.0020707889         0.0003391811
    7.5753625000           0.0015794663         0.0002962231
    7.6451125000           0.0025824361         0.0003787726
    7.7148625000           0.0020583513         0.0003381610
    7.7846125000           0.0026503287         0.0003837193
    7.8543625000           0.0021567851         0.0003461523
    7.9241125000           0.0014103427         0.0002799149
    7.9938625000           0.0016710534         0.0003046905
    8.0636125000           0.0020645211         0.0003386674
    8.1333625000           0.0015098797         0.0002896242
    8.2031125000           0.0014835983         0.0002870925
    8.2728625000           0.0017755482         0.0003140725
    8.3426125000           0.0014011248         0.0002789987
    8.4123625000           0.0012469323         0.0002631996
    8.4821125000           0.0011581295         0.0002536543
    8.5518625000           0.0015483932         0.0002932948
    8.6216125000           0.0011359980         0.0002512190
    8.6913625000           0.0010493450         0.0002414476
    8.7611125000           0.0011417368         0.0002518528
    8.8308625000           0.0014328723         0.0002821418
    8.9006125000           0.0009477333         0.0002294599
    8.9703625000           0.0011002061         0.0002472298
    9.0401125000           0.0009326169         0.0002276226
    9.1098625000           0.0014964864         0.0002883368
    9.1796125000           0.0010652525         0.0002432708
    9.2493625000           0.0011500569         0.0002527688
    9.3191125000           0.0010816850         0.0002451400
    9.3888625000           0.0010042971         0.0002362081
    9.4586125000           0.0009319056         0.0002275358
    9.5283625000           0.0007490831         0.0002039993
    9.5981125000           0.0010054015         0.0002363380
    9.6678625000           0.0008055768         0.0002115520
    9.7376125000           0.0009728679         0.0002324827
    9.8073625000           0.0008388799         0.0002158806
    9.8771125000           0.0007619080         0.0002057382
    9.9468625000           0.0003899957         0.0001471952
   10.0166125000           0.0007011972         0.0001973712
   10.0863625000           0.0006595450         0.0001914194
   10.1561125000           0.0010738391         0.0002442493
   10.2258625000           0.0008486878         0.0002171389
   10.2956125000           0.0006986203         0.0001970082
   10.3653625000           0.0008454139         0.0002167197
   10.4351125000           0.0008980626         0.0002233660
   10.5048625000           0.0004787809         0.0001630918
   10.5746125000           0.0008359147         0.0002154987
   10.6443625000           0.0009288163         0.0002271583
   10.7141125000           0.0002974901         0.0001285583
   10.7838625000           0.0004442451         0.0001570996
   10.8536125000           0.0004983389         0.0001663896

File: data/LSCO_Emap_Ei527.95_LV_TH15.txt
# Energy loss (eV)	Intensity (arb. units)	Error bar
   -5.6113875000           0.0000460644         0.0000505879
   -5.5416375000           0.0000202681         0.0000335560
   -5.4718875000           0.0001742337         0.0000983852
   -5.4021375000           0.0001542716         0.0000925778
   -5.3323875000           0.0002246856         0.0001117253
   -5.2626375000           0.0001684273         0.0000967319
   -5.1928875000           0.0001015423         0.0000751082
   -5.1231375000           0.0002140858         0.0001090580
   -5.0533875000           0.0000739254         0.0000640856
   -4.9836375000           0.0002175535         0.0001099377
   -4.9138875000           0.0001143343         0.0000796988
   -4.8441375000           0.0001585087         0.0000938405
   -4.7743875000           0.0001551606         0.0000928441
   -4.7046375000           0.0000006515         0.0000060163
   -4.6348875000           0.0000096724         0.0000231809
   -4.5651375000           0.0000651503         0.0000601619
   -4.4953875000           0.0000939582         0.0000722489
   -4.4256375000           0.0000630879         0.0000592021
   -4.3558875000           0.0000555297         0.0000555426
   -4.2861375000           0.0001036046         0.0000758671
   -4.2163875000           0.0000651762         0.0000601739
   -4.1466375000           0.0001549061         0.0000927679
   -4.0768875000           0.0000027182         0.0000122886
   -4.0071375000           0.0001267627         0.0000839189
   -3.9373875000           0.0000990093         0.0000741655
   -3.8676375000           0.0001603987         0.0000943983
   -3.7978875000           0.0000744688         0.0000643207
   -3.7281375000           0.0000915722         0.0000713256
   -3.6583875000           0.0000650038         0.0000600943
   -3.5886375000           0.0000433545         0.0000490773
   -3.5188875000           0.0000610482         0.0000582371
   -3.4491375000           0.0000650769         0.0000601281
   -3.3793875000           0.0001739704         0.0000983108
   -3.3096375000           0.0001011928         0.0000749788
   -3.2398875000           0.0000560561         0.0000558053
   -3.1701375000           0.0002169291         0.0001097799
   -3.1003875000           0.0001090229         0.0000778256
   -3.0306375000           0.0001368321         0.0000871882
   -2.9608875000           0.0001903571         0.0001028367
   -2.8911375000           0.0000683822         0.0000616361
   -2.8213875000           0.0000460727         0.0000505924
   -2.7516375000           0.0001334029         0.0000860887
   -2.6818875000           0.0003307230         0.0001355489
   -2.6121375000           0.0001571669         0.0000934425
   -2.5423875000           0.0002148409         0.0001092502
   -2.4726375000           0.0001186435         0.0000811868
   -2.4028875000           0.0001110852         0.0000785583
   -2.3331375000           0.0001026727         0.0000755251
   -2.2633875000           0.0001683320         0.0000967046
   -2.1936375000           0.0001878667         0.0001021618
   -2.1238875000           0.0002175711         0.0001099422
   -2.0541375000           0.0002687612         0.0001221932
   -1.9843875000           0.0001299513         0.0000849677
   -1.9146375000           0.0002020401         0.0001059455
   -1.8448875000           0.0002981798         0.0001287072
   -1.7751375000           0.0002277880         0.0001124939
   -1.7053875000           0.0004094388         0.0001508198
   -1.6356375000           0.0000205832         0.0000338158
   -1.5658875000           0.0001547244         0.0000927135
   -1.4961375000           0.0002637466         0.0001210479
   -1.4263875000           0.0005176556         0.0001695837
   -1.3566375000           0.0001770423         0.0000991750
   -1.2868875000           0.0003048578         0.0001301405
   -1.2171375000           0.0004556667         0.0001591063
   -1.1473875000           0.0000592921         0.0000573934
   -1.0776375000           0.0001352753         0.0000866908
   -1.0078875000           0.0003362321         0.0001366732
   -0.9381375000           0.0002067729         0.0001071792
   -0.8683875000           0.0003977592         0.0001486531
   -0.7986375000           0.0003940395         0.0001479564
   -0.7288875000           0.0002636146         0.0001210176
   -0.6591375000           0.0005129390         0.0001688094
   -0.5893875000           0.0005375338         0.0001728091
   -0.5196375000           0.0002983492         0.0001287438
   -0.4498875000           0.0006267198         0.0001865952
   -0.3801375000           0.0004978414         0.0001663065
   -0.3103875000           0.0004912302         0.0001651986
   -0.2406375000           0.0006488558         0.0001898619
   -0.1708875000           0.0008374403         0.0002156953
   -0.1011375000           0.0017277684         0.0003098179
   -0.0313875000           0.0182075481         0.0010057487
    0.0383625000           0.0261662701         0.0012056872
    0.1081125000           0.0053214419         0.0005437239
    0.1778625000           0.0023964462         0.0003648779
    0.2476125000           0.0016932971         0.0003067117
    0.3173625000           0.0021184937         0.0003430657
    0.3871125000           0.0019367879         0.0003280234
    0.4568625000           0.0014745383         0.0002862146
    0.5266125000           0.0018182113         0.0003178234
    0.5963625000           0.0022374055         0.0003525625
    0.6661125000           0.0027007264         0.0003873504
    0.7358625000           0.0018860934         0.0003237020
    0.8056125000           0.0030642735         0.0004125984
    0.8753625000           0.0034715191         0.0004391608
    0.9451125000           0.0038404982         0.0004619102
    1.0148625000           0.0041994720         0.0004830155
    1.0846125000           0.0043619478         0.0004922707
    1.1543625000           0.0053850493         0.0005469638
    1.2241125000           0.0048644432         0.0005198527
    1.2938625000           0.0051816468         0.0005365345
    1.3636125000           0.0064672760         0.0005994106
    1.4333625000           0.0069608816         0.0006218647
    1.5031125000           0.0090677337         0.0007097626
    1.5728625000           0.0117299183         0.0008072559
    1.6426125000           0.0116758305         0.0008053926
    1.7123625000           0.0137466709         0.0008739016
    1.7821125000           0.0151266547         0.0009167168
    1.8518625000           0.0154645953         0.0009269003
    1.9216125000           0.0141775914         0.0008874931
    1.9913625000           0.0154295128         0.0009258483
    2.0611125000           0.0159636554         0.0009417376
    2.1308625000           0.0152367252         0.0009200460
    2.2006125000           0.0150821129         0.0009153661
    2.2703625000           0.0141349370         0.0008861570
    2.3401125000           0.0145193452         0.0008981260
    2.4098625000           0.0146387481         0.0009018114
    2.4796125000           0.0143517698         0.0008929281
    2.5493625000           0.0120572496         0.0008184419
    2.6191125000           0.0112316329         0.0007899238
    2.6888625000           0.0117025479         0.0008063136
    2.7586125000           0.0107216753         0.0007717828
    2.8283625000           0.0111201686         0.0007859944
    2.8981125000           0.0106862385         0.0007705063
    2.9678625000           0.0077157282         0.0006547149
    3.0376125000           0.0086446058         0.0006930050
    3.1073625000           0.0071738975         0.0006313081
    3.1771125000           0.0079010157         0.0006625295
    3.2468625000           0.0076761585         0.0006530339
    3.3166125000           0.0080715607         0.0006696417
    3.3863625000           0.0069673686         0.0006221543
    3.4561125000           0.0074366139         0.0006427637
    3.5258625000           0.0069229499         0.0006201680
    3.5956125000           0.0066185719         0.0006063814
    3.6653625000           0.0075482604         0.0006475707
    3.7351125000           0.0074727897         0.0006443252
    3.8048625000           0.0056105365         0.0005582978
    3.8746125000           0.0059055573         0.0005727884
    3.9443625000           0.0058164297         0.0005684496
    4.0141125000           0.0057602512         0.0005656978
    4.0838625000           0.0064519431         0.0005986997
    4.1536125000           0.0052214603         0.0005385918
    4.2233625000           0.0057132252         0.0005633839
    4.2931125000           0.0054345513         0.0005494720
    4.3628625000           0.0055209017         0.0005538202
    4.4326125000           0.0059363210         0.0005742783
    4.5023625000           0.0048560781         0.0005194055
    4.5721125000           0.0056702683         0.0005612619
    4.6418625000           0.0052673778         0.0005409548
    4.7116125000           0.0047044440         0.0005112318
    4.7813625000           0.0047946764         0.0005161113
    4.8511125000           0.0055477503         0.0005551652
    4.9208625000           0.0041750488         0.0004816089
    4.9906125000           0.0049410121         0.0005239281
    5.0603625000           0.0045197196         0.0005010943
    5.1301125000           0.0052974673         0.0005424977
    5.1998625000           0.0055396497         0.0005547597
    5.2696125000           0.0053435688         0.0005448531
    5.3393625000           0.0051369765         0.0005342168
    5.4091125000           0.0044217870         0.0004956358
    5.4788625000           0.0049762499         0.0005257930
    5.5486125000           0.0043392590         0.0004909887
    5.6183625000           0.0045222264         0.0005012333
    5.6881125000           0.0041554555         0.0004804775
    5.7578625000           0.0048973854         0.0005216100
    5.8276125000           0.0043440603         0.0004912603
    5.8973625000           0.0033040099         0.0004284345
    5.9671125000           0.0039374821         0.0004677061
    6.0368625000           0.0034475325         0.0004376409
    6.1066125000           0.0031159467         0.0004160627
    6.1763625000           0.0034741958         0.0004393300
    6.2461125000           0.0030658941         0.0004127075
    6.3158625000           0.0034303314         0.0004365478
    6.3856125000           0.0043870904         0.0004936874
    6.4553625000           0.0029343811         0.0004037588
    6.5251125000           0.0029884029         0.0004074584
    6.5948625000           0.0026528752         0.0003839036
    6.6646125000           0.0039367040         0.0004676599
    6.7343625000           0.0029378461         0.0004039971
    6.8041125000           0.0030564819         0.0004120735
    6.8738625000           0.0037963779         0.0004592493
    6.9436125000           0.0031715255         0.0004197569
    7.0133625000           0.0030046899         0.0004085673
    7.0831125000           0.0033564324         0.0004318199
    7.1528625000           0.0030086275         0.0004088349
    7.2226125000           0.0034868713         0.0004401307
    7.2923625000           0.0034629190         0.0004386164
    7.3621125000           0.0031473847         0.0004181563
    7.4318625000           0.0030993479         0.0004149530
    7.5016125000           0.0033434932         0.0004309868
    7.5713625000           0.0036906035         0.0004528063
    7.6411125000           0.0029432095         0.0004043657
    7.7108625000           0.0023973910         0.0003649498
    7.7806125000           0.0023280474         0.0003596331
    7.8503625000           0.0025017565         0.0003728089
    7.9201125000           0.0026991921         0.0003872404
    7.9898625000           0.0022047067         0.0003499767
    8.0596125000           0.0026414783         0.0003830781
    8.1293625000           0.0020600060         0.0003382969
    8.1991125000           0.0023539232         0.0003616262
    8.2688625000           0.0012393850         0.0002624018
    8.3386125000           0.0015598483         0.0002943777
    8.4083625000           0.0016873380         0.0003061715
    8.4781125000           0.0020654955         0.0003387473
    8.5478625000           0.0015703933         0.0002953711
    8.6176125000           0.0016317553         0.0003010865
    8.6873625000           0.0015026844         0.0002889333
    8.7571125000           0.0015448796         0.0002929618
    8.8268625000           0.0016646391         0.0003041052
    8.8966125000           0.0015806041         0.0002963298
    8.9663625000           0.0012883821         0.0002675384
    9.0361125000           0.0011923314         0.0002573726
    9.1058625000           0.0014497767         0.0002838013
    9.1756125000           0.0015809415         0.0002963614
    9.2453625000           0.0012923655         0.0002679516
    9.3151125000           0.0010902531         0.0002461089
    9.3848625000           0.0012292532         0.0002613271
    9.4546125000           0.0011404444         0.0002517102
    9.5243625000           0.0011133042         0.0002486971
    9.5941125000           0.0008741602         0.0002203734
    9.6638625000           0.0011069316         0.0002479843
    9.7336125000           0.0011388273         0.0002515317
    9.8033625000           0.0011038186         0.0002476353
    9.8731125000           0.0012836043         0.0002670419
    9.9428625000           0.0008909765         0.0002224830
   10.0126125000           0.0009237532         0.0002265384
   10.0823625000           0.0007124637         0.0001989505
   10.1521125000           0.0009869397         0.0002341580
   10.2218625000           0.0013408063         0.0002729272
   10.2916125000           0.0011810062         0.0002561473
   10.3613625000           0.0005632361         0.0001768923
   10.4311125000           0.0009248770         0.0002266761
   10.5008625000           0.0013137165         0.0002701560
   10.5706125000           0.0011418292         0.0002518630
   10.6403625000           0.0011630552         0.0002541932
   10.7101125000           0.0008626591         0.0002189190
   10.7798625000           0.0010182577         0.0002378442
   10.8496125000           0.0007255737         0.0002007726
   10.9193625000           0.0002775752         0.0001241807
   10.9891125000           0.0002853282         0.0001259030
   11.0588625000           0.0007222222         0.0002003084
